Repository: Cq-12345/smp02

# SMP02: thermoset SMP discovery reproduction

本仓库复现论文 `Machine Learning-Driven Discovery of Thermoset Shape Memory Polymers With High Glass Transition Temperature Using Variational Autoencoders` 的可执行流程，并使用本地扩充数据集 `data/SMP_Dataset.xlsx`。

## 已实现闭环

1. 读取扩充 XLSX 数据集，解析每个 SMP 的单体 SMILES、摩尔比和 Tg。
2. 用 ChEMBL SMILES 预训练 VAE，并用 SMP 单体随机 SMILES 增强数据 fine-tune decoder。
3. 对 7 个 latent size `[16, 32, 64, 128, 256, 512, 1024]` 训练 VAE。
4. 用 WVCM 将单体 latent vector 按摩尔比加权求和，复现 CNN、SVR、RF，并扩展训练 MLP、GBR、KRR、LightGBM、XGBoost、CatBoost、NGBoost 等 model zoo。
5. 按 `selection_metric` 自动选择当前效果最好的 Tg predictor，后续 discovery 默认使用全局最佳模型。
6. 对单体做官能团 SMARTS 分类，按热固性反应兼容规则生成合理候选配方。
7. 枚举 5%-95% 摩尔比，用最佳模型预测 Tg，筛选 190-200°C 候选。
7. 运行“界定搜索空间 -> 生成假设 -> 预测评估 -> 优化原则/假设”的 in-silico 闭环迭代。

## 环境

目标环境：`conda activate mhc_pyg314`

必要依赖已经写入 `requirements.txt` 和 `pyproject.toml`。如果缺包：

```bash
conda run -n mhc_pyg314 python -m pip install -r requirements.txt
```

## 快速验证

Smoke 配置只训练极小样本和少量 epoch，用于检查整条链路：

```bash
./scripts/run_smoke.sh
```

输出在 `artifacts/smoke/`。

## 完整复现

完整配置对齐论文参数：ChEMBL 550,000 条、VAE 20 epoch pretrain + 20 epoch fine-tune、7 个 latent size、论文 CNN/SVR/RF 对比，并额外训练几十个回归模型进行统一排行。

```bash
./scripts/run_reproduce.sh
```

默认完整运行会使用 `CUDA_VISIBLE_DEVICES=0,1` 和 VAE batch size 1024。当前机器 GPU0 上已有其他进程占用大量显存，因此这个配置保守利用剩余显存，同时让两张 GPU 都参与 VAE 训练。若 GPU0 被其他任务占满，可临时指定：

```bash
CUDA_VISIBLE_DEVICES=1 ./scripts/run_reproduce.sh
```

或分步运行：

```bash
PYTHONPATH=src conda run --no-capture-output -n mhc_pyg314 python -m smp02.cli inspect-data --config configs/reproduce.yaml
PYTHONPATH=src conda run --no-capture-output -n mhc_pyg314 python -m smp02.cli train-vae --config configs/reproduce.yaml
PYTHONPATH=src conda run --no-capture-output -n mhc_pyg314 python -m smp02.cli train-predictors --config configs/reproduce.yaml
PYTHONPATH=src conda run --no-capture-output -n mhc_pyg314 python -m smp02.cli discover --config configs/reproduce.yaml
PYTHONPATH=src conda run --no-capture-output -n mhc_pyg314 python -m smp02.cli closed-loop --config configs/reproduce.yaml
```

## 关键文档

- `docs/paper_reproduction_notes.md`: 论文和补充材料中的模型、超参数、评价指标、扩展 model zoo 和复现决策。
- `docs/functional_group_classification_and_matching.md`: 官能团分类与合理匹配规则，回答 README 原任务中特别指出的问题。
- `docs/closed_loop_workflow.md`: 自主迭代闭环的实现方式。
- `trail/`: 会议速记中的扩展尝试，包括知识库、知识图谱、本体、GNN、RAG、harness 和多智能体 workflow 原型。

## 原任务摘要

原始要求：复现论文和补充材料中的特殊训练模型、尝试和对比实验；使用扩充版 XLSX；训练模型并寻找新配方；实现“界定搜索空间 -> 生成假设 -> 预测/评估 -> 优化”的闭环；补充官能团分类与匹配文档；扩展尝试代码放在 `trail/`。

File: artifacts/reproduce/parsed_smp_dataset.csv (part 1 of 2)
row_index,author,no,names,smiles,ratios,tg,n_monomers
0,Warren 2010,1,DEGDA,C=CC(=O)OCCOCCOC(=O)C=C|C=CC(=O)OC(C)(C)C|COC(OC)(C(=O)c1ccccc1)c1ccccc1,0.06266000:0.93210000:0.00524000,66.0,3
1,,2,DEGDMA【Averaged from Warren 2010 (74.0C) and Ortega 2008 (72.8C) for the identical 10wt% DEGDMA recipe to eliminate experimental random noise】,C=C(C)C(=O)OCCOCCOC(=O)C(=C)C|C=CC(=O)OC(C)(C)C|COC(OC)(C(=O)c1ccccc1)c1ccccc1,0.05581000:0.93891000:0.00528000,73.4,3
2,,3,PEGDA-2,C=CC(=O)OCCOCCOCCOCCOC(=O)C=C|C=CC(=O)OC(C)(C)C|COC(OC)(C(=O)c1ccccc1)c1ccccc1,0.04523000:0.94944000:0.00533000,60.0,3
3,,4,PEGDA-4,C=CC(=O)OCCOCCOCCOCCOCCOCCOCCOCCOCCOCCOC(=O)C=C|C=CC(=O)OC(C)(C)C|COC(OC)(C(=O)c1ccccc1)c1ccccc1,0.02667000:0.96789000:0.00544000,52.0,3
4,,5,PEGDMA,C=C(C)C(=O)OCCOCCOCCOCCOC(=O)C(=C)C|C=CC(=O)OC(C)(C)C|COC(OC)(C(=O)c1ccccc1)c1ccccc1,0.04155000:0.95310000:0.00535000,65.0,3
5,"Lakhera et al., 2012",1,10wt%  XLS,C=CC(=O)OC(C)(C)C|C=C(C)C(=O)OCCOCCOC(=O)C(=C)C|C=C(C)C(=O)OCCOCCOCCOCCOCCOCCOCCOCCOCCOC(=O)C(=C)C|COC(OC)(C(=O)c1ccccc1)c1ccccc1,0.96493900:0.01703500:0.01748900:0.00053700,53.31,4
6,,2,20wt%  XLS,C=CC(=O)OC(C)(C)C|C=C(C)C(=O)OCCOCCOC(=O)C(=C)C|C=C(C)C(=O)OCCOCCOCCOCCOCCOCCOCCOCCOCCOC(=O)C(=C)C|COC(OC)(C(=O)c1ccccc1)c1ccccc1,0.92495100:0.03674600:0.03772400:0.00057900,53.35,4
7,,3,30wt%  XLS,C=CC(=O)OC(C)(C)C|C=C(C)C(=O)OCCOCCOC(=O)C(=C)C|C=C(C)C(=O)OCCOCCOCCOCCOCCOCCOCCOCCOCCOC(=O)C(=C)C|COC(OC)(C(=O)c1ccccc1)c1ccccc1,0.82262200:0.08718500:0.08950600:0.00068700,57.11,4
8,"Wu et al., 2016",,,c1ccc2c(c1)-c1ccccc1C2(c1ccc(OCCOCC2CO2)cc1)c1ccc(OCCOCC2CO2)cc1|Nc1ccc(S(=O)(=O)c2ccc(N)cc2)cc1,0.66667000:0.33333000,170.0,2
9,"Santiago et al., 2016b",1,90-10-FG,CC(C)(c1ccc(OCC2CO2)cc1)c1ccc(OCC2CO2)cc1|CC(N)COCC(C)OCC(C)OCC(C)OCC(C)OCC(C)OCC(C)N|NCCNCCN(CCNCCC(CN)CCN)CCN(CCNCCN)CCN(CCN)CCN,0.67746000:0.31429000:0.00825000,60.0,3
10,,2,80-20-FG,CC(C)(c1ccc(OCC2CO2)cc1)c1ccc(OCC2CO2)cc1|CC(N)COCC(C)OCC(C)OCC(C)OCC(C)OCC(C)OCC(C)N|NCCNCCN(CCNCCC(CN)CCN)CCN(CCNCCN)CCN(CCN)CCN,0.70310000:0.28083000:0.01607000,68.0,3
11,,3,70-30-FG,CC(C)(c1ccc(OCC2CO2)cc1)c1ccc(OCC2CO2)cc1|CC(N)COCC(C)OCC(C)OCC(C)OCC(C)OCC(C)OCC(C)N|NCCNCCN(CCNCCC(CN)CCN)CCN(CCNCCN)CCN(CCN)CCN,0.72920000:0.24637000:0.02443000,77.0,3
12,,4,60-40-FG,CC(C)(c1ccc(OCC2CO2)cc1)c1ccc(OCC2CO2)cc1|CC(N)COCC(C)OCC(C)OCC(C)OCC(C)OCC(C)OCC(C)N|NCCNCCN(CCNCCC(CN)CCN)CCN(CCNCCN)CCN(CCN)CCN,0.75520000:0.21239000:0.03241000,87.0,3
13,,5,50-50-FG,CC(C)(c1ccc(OCC2CO2)cc1)c1ccc(OCC2CO2)cc1|CC(N)COCC(C)OCC(C)OCC(C)OCC(C)OCC(C)OCC(C)N|NCCNCCN(CCNCCC(CN)CCN)CCN(CCNCCN)CCN(CCN)CCN,0.78039000:0.17911000:0.04050000,96.0,3
14,,6,40-60-FG,CC(C)(c1ccc(OCC2CO2)cc1)c1ccc(OCC2CO2)cc1|CC(N)COCC(C)OCC(C)OCC(C)OCC(C)OCC(C)OCC(C)N|NCCNCCN(CCNCCC(CN)CCN)CCN(CCNCCN)CCN(CCN)CCN,0.80468000:0.14704000:0.04828000,104.0,3
15,,7,30-70-FG,CC(C)(c1ccc(OCC2CO2)cc1)c1ccc(OCC2CO2)cc1|CC(N)COCC(C)OCC(C)OCC(C)OCC(C)OCC(C)OCC(C)N|NCCNCCN(CCNCCC(CN)CCN)CCN(CCNCCN)CCN(CCN)CCN,0.82810000:0.11627000:0.05563000,117.0,3
16,,8,90-10-PR,CC(C)(c1ccc(OCC2CO2)cc1)c1ccc(OCC2CO2)cc1|CC(N)COCC(C)OCC(C)OCC(C)OCC(C)OCC(C)OCC(C)N|NCCNCCN(CCNCCC(CN)CCN)CCN(CCNCCN)CCN(CCN)CCN,0.67872549:0.31519608:0.00607843,56.0,3
17,,9,80-20-PR,CC(C)(c1ccc(OCC2CO2)cc1)c1ccc(OCC2CO2)cc1|CC(N)COCC(C)OCC(C)OCC(C)OCC(C)OCC(C)OCC(C)N|NCCNCCN(CCNCCC(CN)CCN)CCN(CCNCCN)CCN(CCN)CCN,0.70945545:0.28325743:0.00728713,64.0,3
18,,10,70-30-PR,CC(C)(c1ccc(OCC2CO2)cc1)c1ccc(OCC2CO2)cc1|CC(N)COCC(C)OCC(C)OCC(C)OCC(C)OCC(C)OCC(C)N|NCCNCCN(CCNCCC(CN)CCN)CCN(CCNCCN)CCN(CCN)CCN,0.74157000:0.25329000:0.00514000,70.0,3
19,,11,60-40-PR,CC(C)(c1ccc(OCC2CO2)cc1)c1ccc(OCC2CO2)cc1|CC(N)COCC(C)OCC(C)OCC(C)OCC(C)OCC(C)OCC(C)N|NCCNCCN(CCNCCC(CN)CCN)CCN(CCNCCN)CCN(CCN)CCN,0.76294000:0.21641000:0.02065000,79.0,3
20,,12,50-50-PR,CC(C)(c1ccc(OCC2CO2)cc1)c1ccc(OCC2CO2)cc1|CC(N)COCC(C)OCC(C)OCC(C)OCC(C)OCC(C)OCC(C)N|NCCNCCN(CCNCCC(CN)CCN)CCN(CCNCCN)CCN(CCN)CCN,0.78847000:0.17813000:0.03340000,89.0,3
21,,13,40-60-PR,CC(C)(c1ccc(OCC2CO2)cc1)c1ccc(OCC2CO2)cc1|CC(N)COCC(C)OCC(C)OCC(C)OCC(C)OCC(C)OCC(C)N|NCCNCCN(CCNCCC(CN)CCN)CCN(CCNCCN)CCN(CCN)CCN,0.82656000:0.12729000:0.04615000,99.0,3
22,,14,30-70-PR,CC(C)(c1ccc(OCC2CO2)cc1)c1ccc(OCC2CO2)cc1|CC(N)COCC(C)OCC(C)OCC(C)OCC(C)OCC(C)OCC(C)N|NCCNCCN(CCNCCC(CN)CCN)CCN(CCNCCN)CCN(CCN)CCN,0.86322000:0.11139000:0.02539000,112.0,3
23,Ortega 2012,2,2% crosslink tba & PEGDMA,C=CC(=O)OC(C)(C)C|C=C(C)C(=O)OCCOCCOCCOCCOC(=O)C(=C)C|C=C(C)C(=O)OCCOCCOCCOCCOCCOCCOCCOCCOCCOC(=O)C(=C)C|COC(OC)(C(=O)c1ccccc1)c1ccccc1,0.98891000:0.00336000:0.00268000:0.00505000,57.0,4
24,,3,10% crosslink tba & PEGDMA,C=CC(=O)OC(C)(C)C|C=C(C)C(=O)OCCOCCOCCOCCOC(=O)C(=C)C|C=C(C)C(=O)OCCOCCOCCOCCOCCOCCOCCOCCOCCOC(=O)C(=C)C|COC(OC)(C(=O)c1ccccc1)c1ccccc1,0.96263000:0.01780000:0.01422000:0.00535000,56.0,4
25,,4,CA 40 wt%,C=CC(=O)OC(C)(C)C|C=C(C)C(=O)OCCOCCOCCOCCOC(=O)C(=C)C|C=C(C)C(=O)OCCOCCOCCOCCOCCOCCOCCOCCOCCOC(=O)C(=C)C|COC(OC)(C(=O)c1ccccc1)c1ccccc1,0.82788172:0.09185908:0.07335927:0.00689993,55.0,4
26,Xie and Rousseau2009,1,REF,CC(C)(c1ccc(OCC2CO2)cc1)c1ccc(OCC2CO2)cc1|CC(N)COCC(C)OCC(C)OCC(C)N,0.66667000:0.33333000,93.7,2
27,,3,DA2,CC(C)(c1ccc(OCC2CO2)cc1)c1ccc(OCC2CO2)cc1|CC(N)COCC(C)OCC(C)OCC(C)N|CCCCCCCCCCN,0.57143000:0.14286000:0.28571000,66.9,3
28,,6,NGDE1,CC(C)(c1ccc(OCC2CO2)cc1)c1ccc(OCC2CO2)cc1|CC(N)COCC(C)OCC(C)OCC(C)N|CC(C)(COCC1CO1)COCC1CO1,0.50000000:0.33333000:0.16667000,72.9,3
29,,8,NGDE3,CC(C)(c1ccc(OCC2CO2)cc1)c1ccc(OCC2CO2)cc1|CC(N)COCC(C)OCC(C)OCC(C)N|CC(C)(COCC1CO1)COCC1CO1,0.16667000:0.33333000:0.50000000,32.7,3
30,Rousseau and Xie2010,,E-D400,CC(C)(c1ccc(OCC2CO2)cc1)c1ccc(OCC2CO2)cc1|CC(N)COCC(C)COCC(C)COCC(C)COCC(C)COCC(C)CN,0.73529000:0.26471000,44.0,2
31,,,E-T403,CC(C)(c1ccc(OCC2CO2)cc1)c1ccc(OCC2CO2)cc1|CC(N)COCC(C)COC(OCC(C)COCC(C)N)OCC(C)COCC(C)N,0.77519000:0.22481000,75.3,2
32,,,E-C10,CC(C)(c1ccc(OCC2CO2)cc1)c1ccc(OCC2CO2)cc1|CC(N)COCC(C)COCC(C)CN|CCCCCCCCCCN,0.62546375:0.25093749:0.12359876,62.6,3
33,,,E25-NGDE,CC(C)(c1ccc(OCC2CO2)cc1)c1ccc(OCC2CO2)cc1|CC(N)COCC(C)COCC(C)CN|CC(C)(COCC1CO1)COCC1CO1,0.16667000:0.33333000:0.50000000,31.4,3
34,,,E50-NGDE,CC(C)(c1ccc(OCC2CO2)cc1)c1ccc(OCC2CO2)cc1|CC(N)COCC(C)COCC(C)CN|CC(C)(COCC1CO1)COCC1CO1,0.33333333:0.33333333:0.33333333,48.1,3
35,,,E75-NGDE,CC(C)(c1ccc(OCC2CO2)cc1)c1ccc(OCC2CO2)cc1|CC(N)COCC(C)COCC(C)CN|CC(C)(COCC1CO1)COCC1CO1,0.47333473:0.33333333:0.19333193,72.0,3
36,,,E100-NGDE,CC(C)(c1ccc(OCC2CO2)cc1)c1ccc(OCC2CO2)cc1|CC(N)COCC(C)COCC(C)CN,0.66667000:0.33333000,93.1,2
37,Xiao2015,A0,1,CC(C)(c1ccc(Oc2ccc3c(c2)C(=O)OC3=O)cc1)c1ccc(Oc2ccc3c(c2)C(=O)OC3=O)cc1|Nc1ccc(Oc2ccc(N)cc2)cc1,0.50000000:0.50000000,238.0,2
38,,A1,2,CC(C)(c1ccc(Oc2ccc3c(c2)C(=O)OC3=O)cc1)c1ccc(Oc2ccc3c(c2)C(=O)OC3=O)cc1|Nc1ccc(Oc2ccc(N)cc2)cc1,0.50378000:0.49622000,236.0,2
39,,A2,3,CC(C)(c1ccc(Oc2ccc3c(c2)C(=O)OC3=O)cc1)c1ccc(Oc2ccc3c(c2)C(=O)OC3=O)cc1|Nc1ccc(Oc2ccc(N)cc2)cc1,0.51151000:0.48849000,234.0,2
40,,A3,4,CC(C)(c1ccc(Oc2ccc3c(c2)C(=O)OC3=O)cc1)c1ccc(Oc2ccc3c(c2)C(=O)OC3=O)cc1|Nc1ccc(Oc2ccc(N)cc2)cc1,0.51948000:0.48052000,231.0,2
41,,A4,5,CC(C)(c1ccc(Oc2ccc3c(c2)C(=O)OC3=O)cc1)c1ccc(Oc2ccc3c(c2)C(=O)OC3=O)cc1|Nc1ccc(Oc2ccc(N)cc2)cc1,0.52356000:0.47644000,229.0,2
42,,B1(TAP 1%),6,CC(C)(c1ccc(Oc2ccc3c(c2)C(=O)OC3=O)cc1)c1ccc(Oc2ccc3c(c2)C(=O)OC3=O)cc1|Nc1ccc(Oc2ccc(N)cc2)cc1|Nc1ccc(N(c2ccc(N)cc2)c2ccc(N)cc2)cc1,0.50125000:0.49373000:0.00502000,240.0,3
43,,B2(TAP 3%),7,CC(C)(c1ccc(Oc2ccc3c(c2)C(=O)OC3=O)cc1)c1ccc(Oc2ccc3c(c2)C(=O)OC3=O)cc1|Nc1ccc(Oc2ccc(N)cc2)cc1|Nc1ccc(N(c2ccc(N)cc2)c2ccc(N)cc2)cc1,0.50378000:0.48111000:0.01511000,241.0,3
44,,B3(TAP 5%),8,CC(C)(c1ccc(Oc2ccc3c(c2)C(=O)OC3=O)cc1)c1ccc(Oc2ccc3c(c2)C(=O)OC3=O)cc1|Nc1ccc(Oc2ccc(N)cc2)cc1|Nc1ccc(N(c2ccc(N)cc2)c2ccc(N)cc2)cc1,0.50633000:0.46835000:0.02532000,243.0,3
45,,B4(TAP 6%),9,CC(C)(c1ccc(Oc2ccc3c(c2)C(=O)OC3=O)cc1)c1ccc(Oc2ccc3c(c2)C(=O)OC3=O)cc1|Nc1ccc(Oc2ccc(N)cc2)cc1|Nc1ccc(N(c2ccc(N)cc2)c2ccc(N)cc2)cc1,0.50761000:0.46193000:0.03046000,242.0,3
46,"Löwheratham (Thesis), 2011",ENDB 1/1/1/0,1,CC(C)(c1ccc(OCC2CO2)cc1)c1ccc(OCC2CO2)cc1|CC(C)(COCC1CO1)COCC1CO1|CC(N)COCC(C)OCC(C)OCC(C)N,0.33333333:0.33333333:0.33333333,57.0,3
47,,ENDB 1/1/0.8/0.2,2,CC(C)(c1ccc(OCC2CO2)cc1)c1ccc(OCC2CO2)cc1|CC(C)(COCC1CO1)COCC1CO1|CC(N)COCC(C)OCC(C)OCC(C)N|CC(C)(c1ccc2c(c1)CN(c1ccccc1)CO2)c1ccc2c(c1)CN(c1ccccc1)CO2,0.33330000:0.33330000:0.26670000:0.06670000,80.0,4
48,,ENDB 1/1/0.6/0.4,3,CC(C)(c1ccc(OCC2CO2)cc1)c1ccc(OCC2CO2)cc1|CC(C)(COCC1CO1)COCC1CO1|CC(N)COCC(C)OCC(C)OCC(C)N|CC(C)(c1ccc2c(c1)CN(c1ccccc1)CO2)c1ccc2c(c1)CN(c1ccccc1)CO2,0.33333333:0.33333333:0.20002000:0.13331333,88.0,4
49,,ENDB 1/1/0.4/0.6,4,CC(C)(c1ccc(OCC2CO2)cc1)c1ccc(OCC2CO2)cc1|CC(C)(COCC1CO1)COCC1CO1|CC(N)COCC(C)OCC(C)OCC(C)N|CC(C)(c1ccc2c(c1)CN(c1ccccc1)CO2)c1ccc2c(c1)CN(c1ccccc1)CO2,0.33333333:0.33333333:0.13331333:0.20002000,97.0,4
50,,ENDB 1/1/0.2/0.8,5,CC(C)(c1ccc(OCC2CO2)cc1)c1ccc(OCC2CO2)cc1|CC(C)(COCC1CO1)COCC1CO1|CC(N)COCC(C)OCC(C)OCC(C)N|CC(C)(c1ccc2c(c1)CN(c1ccccc1)CO2)c1ccc2c(c1)CN(c1ccccc1)CO2,0.33330000:0.33330000:0.06670000:0.26670000,105.0,4
51,,ENDB 1/1/0/1,6,CC(C)(c1ccc(OCC2CO2)cc1)c1ccc(OCC2CO2)cc1|CC(C)(COCC1CO1)COCC1CO1|CC(C)(c1ccc2c(c1)CN(c1ccccc1)CO2)c1ccc2c(c1)CN(c1ccccc1)CO2,0.33333333:0.33333333:0.33333333,129.0,3
52,"Feldkamp and Rousseau, 2010",E-900(1)148,1,CC(C)(c1ccc(OCC2CO2)cc1)c1ccc(OCC2CO2)cc1|CC(N)COCC(C)OCC(C)OCC(C)OCCOCCOCCOCCOCCOCCOCCOCCOCCOCCOCCOCCOCC(C)OCC(C)OCC(C)N|NCCOCCOCCN,0.50000000:0.25291000:0.24709000,36.5,3
53,,E-900(2)148,2,CC(C)(c1ccc(OCC2CO2)cc1)c1ccc(OCC2CO2)cc1|CC(N)COCC(C)OCC(C)OCC(C)OCCOCCOCCOCCOCCOCCOCCOCCOCCOCCOCCOCCOCC(C)OCC(C)OCC(C)N|NCCOCCOCCN,0.50000000:0.16447000:0.33553000,53.99,3
54,,E-900(3)148,3,CC(C)(c1ccc(OCC2CO2)cc1)c1ccc(OCC2CO2)cc1|CC(N)COCC(C)OCC(C)OCC(C)OCCOCCOCCOCCOCCOCCOCCOCCOCCOCCOCCOCCOCC(C)OCC(C)OCC(C)N|NCCOCCOCCN,0.50000000:0.12682000:0.37318000,61.6,3
55,,E-900(1)230,4,CC(C)(c1ccc(OCC2CO2)cc1)c1ccc(OCC2CO2)cc1|CC(N)COCC(C)OCC(C)OCC(C)OCCOCCOCCOCCOCCOCCOCCOCCOCCOCCOCCOCCOCC(C)OCC(C)OCC(C)N|CC(N)COCC(C)OCC(C)OCC(C)N,0.50000000:0.24839000:0.25161000,38.93,3
56,,E-900(2)230,5,CC(C)(c1ccc(OCC2CO2)cc1)c1ccc(OCC2CO2)cc1|CC(N)COCC(C)OCC(C)OCC(C)OCCOCCOCCOCCOCCOCCOCCOCCOCCOCCOCCOCCOCC(C)OCC(C)OCC(C)N|CC(N)COCC(C)OCC(C)OCC(C)N,0.50000000:0.16756000:0.33244000,54.77,3
57,,E-900(3)230,6,CC(C)(c1ccc(OCC2CO2)cc1)c1ccc(OCC2CO2)cc1|CC(N)COCC(C)OCC(C)OCC(C)OCCOCCOCCOCCOCCOCCOCCOCCOCCOCCOCCOCCOCC(C)OCC(C)OCC(C)N|CC(N)COCC(C)OCC(C)OCC(C)N,0.50000000:0.12346000:0.37654000,63.41,3
58,,E-900(4)230,7,CC(C)(c1ccc(OCC2CO2)cc1)c1ccc(OCC2CO2)cc1|CC(N)COCC(C)OCC(C)OCC(C)OCCOCCOCCOCCOCCOCCOCCOCCOCCOCCOCCOCCOCC(C)OCC(C)OCC(C)N|CC(N)COCC(C)OCC(C)OCC(C)N,0.50000000:0.09988000:0.40012000,66.4,3
59,,D-148(04)M600,8,CC(C)(c1ccc(OCC2CO2)cc1)c1ccc(OCC2CO2)cc1|NCCOCCOCCN|COCCOCCOCCOCCOCCOCCOCCOCCOCCOCCOCCOCCN,0.50000000:0.34602000:0.15398000,60.39,3
60,,D-148(02)M1000,9,CC(C)(c1ccc(OCC2CO2)cc1)c1ccc(OCC2CO2)cc1|NCCOCCOCCN|COCCOCCOCCOCCOCCOCCOCCOCCOCCOCCOCCOCCOCCOCCOCCOCCOCCOCCOCCOCCOCC(C)N,0.50000000:0.40193000:0.09807000,57.07,3
61,,D-148(01)M2070,10,CC(C)(c1ccc(OCC2CO2)cc1)c1ccc(OCC2CO2)cc1|NCCOCCOCCN|COCCOCCOCCOCCOCCOCCOCCOCCOCCOCCOCCOCCOCCOCCOCCOCCOCCOCCOCCOCCOCCOCCOCCOCCOCCOCCOCCOCCOCCOCCOCCOCCOCCOCC(C)OCC(C)OCC(C)OCC(C)OCC(C)OCC(C)OCC(C)OCC(C)OCC(C)OCC(C)N,0.50000000:0.44803000:0.05197000,62.74,3
62,,D-148(002)M1000,11,CC(C)(c1ccc(OCC2CO2)cc1)c1ccc(OCC2CO2)cc1|NCCOCCOCCN|COCCOCCOCCOCCOCCOCCOCCOCCOCCOCCOCCOCCOCCOCCOCCOCCOCCOCCOCCOCCOCC(C)N,0.50000000:0.48924000:0.01076000,94.57,3
63,,D-148(002)M2005,12,CC(C)(c1ccc(OCC2CO2)cc1)c1ccc(OCC2CO2)cc1|NCCOCCOCCN|COCCOCCOCCOCCOCCOCCOCCOCCOCCOCCOCCOCCOCCOCCOCCOCCOCCOCCOCCOCCOCCOCCOCCOCCOCCOCCOCCOCCOCCOCCOCCOCCOCCOCCOCCOCCOCCOCC(C)OCC(C)OCC(C)OCC(C)OCC(C)OCC(C)N,0.50000000:0.48924000:0.01076000,98.56,3
64,,D-148(002)M2070,13,CC(C)(c1ccc(OCC2CO2)cc1)c1ccc(OCC2CO2)cc1|NCCOCCOCCN|COCCOCCOCCOCCOCCOCCOCCOCCOCCOCCOCCOCCOCCOCCOCCOCCOCCOCCOCCOCCOCCOCCOCCOCCOCCOCCOCCOCCOCCOCCOCCOCCOCCOCC(C)OCC(C)OCC(C)OCC(C)OCC(C)OCC(C)OCC(C)OCC(C)OCC(C)OCC(C)N,0.50000000:0.48924000:0.01076000,91.39,3
65,"Feldkamp and Rousseau, 2011",E-176,2,CC(C)(c1ccc(OCC2CO2)cc1)c1ccc(OCC2CO2)cc1|NCCCOCCOCCCN,0.66667000:0.33333000,96.0,2
66,,E-230,3,CC(C)(c1ccc(OCC2CO2)cc1)c1ccc(OCC2CO2)cc1|CC(N)COCC(C)OCC(C)OCC(C)N,0.67638000:0.32362000,95.0,2
67,,E-230(a),4,CC(C)(c1ccc(OCC2CO2)cc1)c1ccc(OCC2CO2)cc1|CC(N)COCC(C)OCC(C)OCC(C)N,0.67742000:0.32258000,93.0,2
68,,E-230(b),5,CC(C)(c1ccc(OCC2CO2)cc1)c1ccc(OCC2CO2)cc1|CC(N)COCC(C)OCC(C)OCC(C)N,0.68750000:0.31250000,88.0,2
69,,E-230(c),6,CC(C)(c1ccc(OCC2CO2)cc1)c1ccc(OCC2CO2)cc1|CC(N)COCC(C)OCC(C)OCC(C)N,0.71264000:0.28736000,76.0,2
70,,E-230(07)nDA,7,CC(C)(c1ccc(OCC2CO2)cc1)c1ccc(OCC2CO2)cc1|CC(N)COCC(C)OCC(C)OCC(C)N|CCCCCCCCCCN,0.61390000:0.23258000:0.15352000,83.0,3
71,,E-230(17)nDA,8,CC(C)(c1ccc(OCC2CO2)cc1)c1ccc(OCC2CO2)cc1|CC(N)COCC(C)OCC(C)OCC(C)N|CCCCCCCCCCN,0.57983000:0.14468000:0.27549000,73.0,3
72,,E-230(60)nDA,9,CC(C)(c1ccc(OCC2CO2)cc1)c1ccc(OCC2CO2)cc1|CC(N)COCC(C)OCC(C)OCC(C)N|CCCCCCCCCCN,0.53271000:0.06670000:0.40059000,58.0,3
73,,E-230(17)tBA,10,CC(C)(c1ccc(OCC2CO2)cc1)c1ccc(OCC2CO2)cc1|CC(N)COCC(C)OCC(C)OCC(C)N|CC(C)(C)N,0.57806000:0.15768000:0.26426000,87.0,3
74,,E-230(17)nBA,11,CC(C)(c1ccc(OCC2CO2)cc1)c1ccc(OCC2CO2)cc1|CC(N)COCC(C)OCC(C)OCC(C)N|CCCCN,0.57806000:0.15768000:0.26426000,81.0,3
75,,E-230(17)nHA,12,CC(C)(c1ccc(OCC2CO2)cc1)c1ccc(OCC2CO2)cc1|CC(N)COCC(C)OCC(C)OCC(C)N|CCCCCCCCCCCCCCCCN,0.57806000:0.15831000:0.26363000,62.0,3
76,,D-148(10)230,13,CC(C)(c1ccc(OCC2CO2)cc1)c1ccc(OCC2CO2)cc1|NCCOCCOCCN|CC(N)COCC(C)OCC(C)OCC(C)N,0.65517000:0.02924000:0.31559000,97.0,3
77,,D-148(1)400,14,CC(C)(c1ccc(OCC2CO2)cc1)c1ccc(OCC2CO2)cc1|NCCOCCOCCN|CC(N)COCC(C)OCC(C)OCC(C)OCC(C)OCC(C)OCC(C)N,0.65517000:0.15601000:0.18882000,72.0,3
78,,D-148(01)2000a),15,CC(C)(c1ccc(OCC2CO2)cc1)c1ccc(OCC2CO2)cc1|NCCOCCOCCN|CC(N)COCC(C)OCC(C)OCC(C)OCC(C)OCC(C)OCC(C)OCC(C)OCC(C)OCC(C)OCC(C)OCC(C)OCC(C)OCC(C)OCC(C)OCC(C)OCC(C)OCC(C)OCC(C)OCC(C)OCC(C)OCC(C)OCC(C)OCC(C)OCC(C)OCC(C)OCC(C)OCC(C)OCC(C)OCC(C)OCC(C)OCC(C)OCC(C)OCC(C)OCC(C)N,0.65517000:0.31503000:0.02980000,88.0,3
79,,D-148(002)230,16,CC(C)(c1ccc(OCC2CO2)cc1)c1ccc(OCC2CO2)cc1|NCCOCCOCCN|CC(N)COCC(C)OCC(C)OCC(C)N,0.65517000:0.33981000:0.00502000,102.0,3
80,,D-148(002)400,17,CC(C)(c1ccc(OCC2CO2)cc1)c1ccc(OCC2CO2)cc1|NCCOCCOCCN|CC(N)COCC(C)OCC(C)OCC(C)OCC(C)OCC(C)OCC(C)N,0.65517000:0.33981000:0.00502000,101.0,3
81,,D-148(002)2000a),18,CC(C)(c1ccc(OCC2CO2)cc1)c1ccc(OCC2CO2)cc1|NCCOCCOCCN|CC(N)COCC(C)OCC(C)OCC(C)OCC(C)OCC(C)OCC(C)OCC(C)OCC(C)OCC(C)OCC(C)OCC(C)OCC(C)OCC(C)OCC(C)OCC(C)OCC(C)OCC(C)OCC(C)OCC(C)OCC(C)OCC(C)OCC(C)OCC(C)OCC(C)OCC(C)OCC(C)OCC(C)OCC(C)OCC(C)OCC(C)OCC(C)OCC(C)OCC(C)OCC(C)OCC(C)OCC(C)N,0.65517000:0.33981000:0.00502000,96.0,3
82,,0.5*[D-403(1)403+D-403(009)403],19,CC(C)(c1ccc(OCC2CO2)cc1)c1ccc(OCC2CO2)cc1|CC(N)COC(C)COCC(C)(COCC(C)OCC(C)N)COCC(C)OCC(C)N,0.74026000:0.25974000,82.0,2
83,,D-403(008)3000,20,CC(C)(c1ccc(OCC2CO2)cc1)c1ccc(OCC2CO2)cc1|CC(N)COC(C)COCC(C)(COCC(C)OCC(C)N)COCC(C)OCC(C)N|CC(N)COC(C)COC(C)COC(C)COC(C)COC(C)COC(C)COC(C)COC(C)COC(C)COC(C)COC(C)COC(C)COC(C)COC(C)COC(C)COC(C)COCC(C)(COCC(C)OCC(C)OCC(C)OCC(C)OCC(C)OCC(C)OCC(C)OCC(C)OCC(C)OCC(C)OCC(C)OCC(C)OCC(C)OCC(C)OCC(C)OCC(C)OCC(C)N)COCC(C)OCC(C)OCC(C)OCC(C)OCC(C)OCC(C)OCC(C)OCC(C)OCC(C)OCC(C)OCC(C)OCC(C)OCC(C)OCC(C)OCC(C)OCC(C)OCC(C)N,0.74026000:0.24050000:0.01924000,69.0,3
84,,D-403(003)5000a),21,CC(C)(c1ccc(OCC2CO2)cc1)c1ccc(OCC2CO2)cc1|CC(N)COC(C)COCC(C)(COCC(C)OCC(C)N)COCC(C)OCC(C)N|CC(N)COC(C)COC(C)COC(C)COC(C)COC(C)COC(C)COC(C)COC(C)COC(C)COC(C)COC(C)COC(C)COC(C)COC(C)COC(C)COC(C)COC(C)COC(C)COC(C)COC(C)COC(C)COC(C)COC(C)COC(C)COC(C)COC(C)COC(C)COCC(C)(COCC(C)OCC(C)OCC(C)OCC(C)OCC(C)OCC(C)OCC(C)OCC(C)OCC(C)OCC(C)OCC(C)OCC(C)OCC(C)OCC(C)OCC(C)OCC(C)OCC(C)OCC(C)OCC(C)OCC(C)OCC(C)OCC(C)OCC(C)OCC(C)OCC(C)OCC(C)OCC(C)OCC(C)N)COCC(C)OCC(C)OCC(C)OCC(C)OCC(C)OCC(C)OCC(C)OCC(C)OCC(C)OCC(C)OCC(C)OCC(C)OCC(C)OCC(C)OCC(C)OCC(C)OCC(C)OCC(C)OCC(C)OCC(C)OCC(C)OCC(C)OCC(C)OCC(C)OCC(C)OCC(C)OCC(C)OCC(C)N,0.74026000:0.25239000:0.00735000,78.0,3
85,,D-403(009)3000,23,CC(C)(c1ccc(OCC2CO2)cc1)c1ccc(OCC2CO2)cc1|CC(N)COC(C)COCC(C)(COCC(C)OCC(C)N)COCC(C)OCC(C)N|CC(N)COC(C)COC(C)COC(C)COC(C)COC(C)COC(C)COC(C)COC(C)COC(C)COC(C)COC(C)COC(C)COC(C)COC(C)COC(C)COC(C)COCC(C)(COCC(C)OCC(C)OCC(C)OCC(C)OCC(C)OCC(C)OCC(C)OCC(C)OCC(C)OCC(C)OCC(C)OCC(C)OCC(C)OCC(C)OCC(C)OCC(C)OCC(C)N)COCC(C)OCC(C)OCC(C)OCC(C)OCC(C)OCC(C)OCC(C)OCC(C)OCC(C)OCC(C)OCC(C)OCC(C)OCC(C)OCC(C)OCC(C)OCC(C)OCC(C)OCC(C)N,0.74026000:0.23829000:0.02145000,67.0,3
86,,D-403(009)5000a),24,CC(C)(c1ccc(OCC2CO2)cc1)c1ccc(OCC2CO2)cc1|CC(N)COC(C)COCC(C)(COCC(C)OCC(C)N)COCC(C)OCC(C)N|CC(N)COC(C)COC(C)COC(C)COC(C)COC(C)COC(C)COC(C)COC(C)COC(C)COC(C)COC(C)COC(C)COC(C)COC(C)COC(C)COC(C)COC(C)COC(C)COC(C)COC(C)COC(C)COC(C)COC(C)COC(C)COC(C)COC(C)COC(C)COCC(C)(COCC(C)OCC(C)OCC(C)OCC(C)OCC(C)OCC(C)OCC(C)OCC(C)OCC(C)OCC(C)OCC(C)OCC(C)OCC(C)OCC(C)OCC(C)OCC(C)OCC(C)OCC(C)OCC(C)OCC(C)OCC(C)OCC(C)OCC(C)OCC(C)OCC(C)OCC(C)OCC(C)OCC(C)N)COCC(C)OCC(C)OCC(C)OCC(C)OCC(C)OCC(C)OCC(C)OCC(C)OCC(C)OCC(C)OCC(C)OCC(C)OCC(C)OCC(C)OCC(C)OCC(C)OCC(C)OCC(C)OCC(C)OCC(C)OCC(C)OCC(C)OCC(C)OCC(C)OCC(C)OCC(C)OCC(C)OCC(C)N,0.74026000:0.23829000:0.02145000,74.0,3
87,,E-148(1)900,25,CC(C)(c1ccc(OCC2CO2)cc1)c1ccc(OCC2CO2)cc1|NCCOCCOCCN|CC(N)COCC(C)OCC(C)OCC(C)OCCOCCOCCOCCOCCOCCOCCOCCOCCOCCOCCOCCOCCOCC(C)OCC(C)OCC(C)N,0.66667000:0.16502000:0.16831000,37.0,3
88,,E-148(05)900,26,CC(C)(c1ccc(OCC2CO2)cc1)c1ccc(OCC2CO2)cc1|NCCOCCOCCN|CC(N)COCC(C)OCC(C)OCC(C)OCCOCCOCCOCCOCCOCCOCCOCCOCCOCCOCCOCCOCCOCC(C)OCC(C)OCC(C)N,0.66887000:0.22030000:0.11083000,54.0,3
89,,E-148(03)900,27,CC(C)(c1ccc(OCC2CO2)cc1)c1ccc(OCC2CO2)cc1|NCCOCCOCCN|CC(N)COCC(C)OCC(C)OCC(C)OCCOCCOCCOCCOCCOCCOCCOCCOCCOCCOCCOCCOCCOCC(C)OCC(C)OCC(C)N,0.66667000:0.24876000:0.08457000,62.0,3
90,,E-148(02)900,28,CC(C)(c1ccc(OCC2CO2)cc1)c1ccc(OCC2CO2)cc1|NCCOCCOCCN|CC(N)COCC(C)OCC(C)OCC(C)OCCOCCOCCOCCOCCOCCOCCOCCOCCOCCOCCOCCOCCOCC(C)OCC(C)OCC(C)N,0.65398000:0.27762000:0.06840000,66.0,3
91,,D-148(03)900,29,CC(C)(c1ccc(OCC2CO2)cc1)c1ccc(OCC2CO2)cc1|NCCOCCOCCN|CC(N)COCC(C)OCC(C)OCC(C)OCCOCCOCCOCCOCCOCCOCCOCCOCCOCCOCCOCCOCCOCC(C)OCC(C)OCC(C)N,0.65398000:0.26373000:0.08229000,64.0,3
92,,D-148(01)2003,30,CC(C)(c1ccc(OCC2CO2)cc1)c1ccc(OCC2CO2)cc1|NCCOCCOCCN|CC(N)COCC(C)OCC(C)OCC(C)OCC(C)OCC(C)OCC(C)OCCOCCOCCOCCOCCOCCOCCOCCOCCOCCOCCOCCOCCOCCOCCOCCOCCOCCOCCOCCOCCOCCOCCOCCOCCOCCOCCOCCOCCOCCOCCOCCOCCOCCOCCOCCOCC(C)OCC(C)OCC(C)OCC(C)OCC(C)N,0.65517000:0.30997000:0.03486000,63.0,3
93,,D-148(002)900,31,CC(C)(c1ccc(OCC2CO2)cc1)c1ccc(OCC2CO2)cc1|NCCOCCOCCN|CC(N)COCC(C)OCC(C)OCC(C)OCCOCCOCCOCCOCCOCCOCCOCCOCCOCCOCCOCCOCCOCC(C)OCC(C)OCC(C)N,0.65517000:0.33981000:0.00502000,99.0,3
94,,D-148(002)2003,32,CC(C)(c1ccc(OCC2CO2)cc1)c1ccc(OCC2CO2)cc1|NCCOCCOCCN|CC(N)COCC(C)OCC(C)OCC(C)OCC(C)OCC(C)OCC(C)OCCOCCOCCOCCOCCOCCOCCOCCOCCOCCOCCOCCOCCOCCOCCOCCOCCOCCOCCOCCOCCOCCOCCOCCOCCOCCOCCOCCOCCOCCOCCOCCOCCOCCOCCOCCOCC(C)OCC(C)OCC(C)OCC(C)OCC(C)N,0.65517000:0.33981000:0.00502000,93.0,3
95,,D-148(04)M600,33,CC(C)(c1ccc(OCC2CO2)cc1)c1ccc(OCC2CO2)cc1|NCCOCCOCCN|COCCOCCOCCOCCOCCOCCOCCOCCOCCOCCOCCN,0.61686000:0.26606000:0.11708000,60.0,3
96,,D-148(02)M1000,34,CC(C)(c1ccc(OCC2CO2)cc1)c1ccc(OCC2CO2)cc1|NCCOCCOCCN|COCCOCCOCCOCCOCCOCCOCCOCCOCCOCCOCCOCCOCCOCCOCCOCCOCCOCCOCCOCC(C)N,0.63100000:0.31210000:0.05690000,57.0,3
97,,D-148(01)M2005a),35,CC(C)(c1ccc(OCC2CO2)cc1)c1ccc(OCC2CO2)cc1|NCCOCCOCCN|COCCOCCOCCOCCOCCOCCOCCOCCOCCOCCOCCOCCOCCOCCOCCOCCOCCOCCOCCOCCOCCOCCOCCOCCOCCOCCOCCOCCOCCOCCOCCOCCOCCOCCOCCOCCOCCOCC(C)OCC(C)OCC(C)OCC(C)OCC(C)OCC(C)N,0.64413000:0.31789000:0.03798000,98.0,3
98,,D-148(01)M2070,36,CC(C)(c1ccc(OCC2CO2)cc1)c1ccc(OCC2CO2)cc1|NCCOCCOCCN|COCCOCCOCCOCCOCCOCCOCCOCCOCCOCCOCCOCCOCCOCCOCCOCCOCCOCCOCCOCCOCCOCCOCCOCCOCCOCCOCCOCCOCCOCCOCCOCCOCCOCC(C)OCC(C)OCC(C)OCC(C)OCC(C)OCC(C)OCC(C)OCC(C)OCC(C)OCC(C)N,0.64413000:0.31789000:0.03798000,63.0,3
99,,D-148(002)M600,37,CC(C)(c1ccc(OCC2CO2)cc1)c1ccc(OCC2CO2)cc1|NCCOCCOCCN|COCCOCCOCCOCCOCCOCCOCCOCCOCCOCCOCCN,0.65517000:0.33981000:0.00502000,98.0,3
100,,D-148(002)M1000,38,CC(C)(c1ccc(OCC2CO2)cc1)c1ccc(OCC2CO2)cc1|NCCOCCOCCN|COCCOCCOCCOCCOCCOCCOCCOCCOCCOCCOCCOCCOCCOCCOCCOCCOCCOCCOCCOCC(C)N,0.65517000:0.33981000:0.00502000,95.0,3
101,,D-148(002)M2005a),39,CC(C)(c1ccc(OCC2CO2)cc1)c1ccc(OCC2CO2)cc1|NCCOCCOCCN|COCCOCCOCCOCCOCCOCCOCCOCCOCCOCCOCCOCCOCCOCCOCCOCCOCCOCCOCCOCCOCCOCCOCCOCCOCCOCCOCCOCCOCCOCCOCCOCCOCCOCCOCCOCCOCCOCC(C)OCC(C)OCC(C)OCC(C)OCC(C)OCC(C)N,0.65517000:0.33981000:0.00502000,99.0,3
102,,D-148(002)M2070,40,CC(C)(c1ccc(OCC2CO2)cc1)c1ccc(OCC2CO2)cc1|NCCOCCOCCN|COCCOCCOCCOCCOCCOCCOCCOCCOCCOCCOCCOCCOCCOCCOCCOCCOCCOCCOCCOCCOCCOCCOCCOCCOCCOCCOCCOCCOCCOCCOCCOCCOCCOCC(C)OCC(C)OCC(C)OCC(C)OCC(C)OCC(C)OCC(C)OCC(C)OCC(C)OCC(C)N,0.65517000:0.33981000:0.00502000,91.0,3
103,,E-230(01)M2005b),41,CC(C)(c1ccc(OCC2CO2)cc1)c1ccc(OCC2CO2)cc1|CC(N)COCC(C)OCC(C)OCC(C)N|COCCOCCOCCOCCOCCOCCOCCOCCOCCOCCOCCOCCOCCOCCOCCOCCOCCOCCOCCOCCOCCOCCOCCOCCOCCOCCOCCOCCOCCOCCOCCOCCOCCOCCOCCOCCOCCOCC(C)OCC(C)OCC(C)OCC(C)OCC(C)OCC(C)N,0.65517000:0.30452000:0.04031000,79.0,3
104,"Wei et al., 2015",A,1,CC(C)(C1CCC(OCC2CO2)CC1)C1CCC(OCC2CO2)CC1|O=C1CCCC(=O)O1,0.33333000:0.66667000,113.0,2
105,,B,2,CC(C)(C1CCC(OCC2CO2)CC1)C1CCC(OCC2CO2)CC1|c1cc(N(CC2CO2)CC2CO2)ccc1Cc1ccc(N(CC2CO2)CC2CO2)cc1|O=C1CCCC(=O)O1,0.28125000:0.03125000:0.68750000,124.0,3
106,,C,3,CC(C)(C1CCC(OCC2CO2)CC1)C1CCC(OCC2CO2)CC1|c1cc(N(CC2CO2)CC2CO2)ccc1Cc1ccc(N(CC2CO2)CC2CO2)cc1|O=C1CCCC(=O)O1,0.23529000:0.05882000:0.70589000,137.0,3
107,,D,4,CC(C)(C1CCC(OCC2CO2)CC1)C1CCC(OCC2CO2)CC1|c1cc(N(CC2CO2)CC2CO2)ccc1Cc1ccc(N(CC2CO2)CC2CO2)cc1|O=C1CCCC(=O)O1,0.19444000:0.08333000:0.72223000,150.0,3
108,,E,5,CC(C)(C1CCC(OCC2CO2)CC1)C1CCC(OCC2CO2)CC1|c1cc(N(CC2CO2)CC2CO2)ccc1Cc1ccc(N(CC2CO2)CC2CO2)cc1|O=C1CCCC(=O)O1,0.15789000:0.10526000:0.73685000,161.0,3
109,"Sunitha et al., 2013",,,CC(C)(c1ccc(OCC(O)CN=[N+]=[N-])cc1)c1ccc(OCC(O)CN=[N+]=[N-])cc1|C#CCOc1ccc(Cc2ccc(O)cc2OCC#C)cc1,0.50000000:0.50000000,73.0,2
110,"Tanpitaksit, Jubsilp and Rimdusit, 2015",BA-a30mol%,1,CC(C)(c1ccc2c(c1)CN(c1ccccc1)CO2)c1ccc2c(c1)CN(c1ccccc1)CO2|CC(C)(COCC1CO1)COCC1CO1,0.30000000:0.70000000,51.0,2
111,,BA-a35mol%,2,CC(C)(c1ccc2c(c1)CN(c1ccccc1)CO2)c1ccc2c(c1)CN(c1ccccc1)CO2|CC(C)(COCC1CO1)COCC1CO1,0.35000000:0.65000000,70.0,2
112,,BA-a40mol%,3,CC(C)(c1ccc2c(c1)CN(c1ccccc1)CO2)c1ccc2c(c1)CN(c1ccccc1)CO2|CC(C)(COCC1CO1)COCC1CO1,0.40000000:0.60000000,88.0,2
113,,BA-a45mol%,4,CC(C)(c1ccc2c(c1)CN(c1ccccc1)CO2)c1ccc2c(c1)CN(c1ccccc1)CO2|CC(C)(COCC1CO1)COCC1CO1,0.45000000:0.55000000,122.0,2
114,,BA-a50mol%,5,CC(C)(c1ccc2c(c1)CN(c1ccccc1)CO2)c1ccc2c(c1)CN(c1ccccc1)CO2|CC(C)(COCC1CO1)COCC1CO1,0.50000000:0.50000000,140.0,2
115,"Leonardi et al., 2011",,,CC(C)(c1ccc(OCC2CO2)cc1)c1ccc(OCC2CO2)cc1|CCCCCCCCCCCCN|NCc1cccc(CN)c1,0.54545000:0.36364000:0.09091000,64.81,3
116,"Song, Wang and Wang, 2011",DDM 15 (mass per 100 E-51),1,CC(C)(c1ccc(OCC2CO2)cc1)c1ccc(OCC2CO2)cc1|Nc1ccc(Cc2ccc(N)cc2)cc1,0.79520000:0.20480000,55.8,2
117,,DDM 17 (mass per 100 E-51),2,CC(C)(c1ccc(OCC2CO2)cc1)c1ccc(OCC2CO2)cc1|Nc1ccc(Cc2ccc(N)cc2)cc1,0.77410000:0.22590000,79.8,2
118,,DDM 19 (mass per 100 E-51),3,CC(C)(c1ccc(OCC2CO2)cc1)c1ccc(OCC2CO2)cc1|Nc1ccc(Cc2ccc(N)cc2)cc1,0.75400000:0.24600000,106.2,2
119,,m-PDA 7 (mass per 100 E-51),4,CC(C)(c1ccc(OCC2CO2)cc1)c1ccc(OCC2CO2)cc1|Nc1cccc(N)c1,0.81940000:0.18060000,56.1,2
120,,DDM 9 + m-PDA 3.6 (mass per 100 E-51),5,CC(C)(c1ccc(OCC2CO2)cc1)c1ccc(OCC2CO2)cc1|Nc1ccc(Cc2ccc(N)cc2)cc1|Nc1cccc(N)c1,0.78870000:0.12190000:0.08940000,72.2,3
121,,DDM 10.5 + m-PDA 2.7 (mass per 100 E-51),6,CC(C)(c1ccc(OCC2CO2)cc1)c1ccc(OCC2CO2)cc1|Nc1ccc(Cc2ccc(N)cc2)cc1|Nc1cccc(N)c1,0.79030000:0.14250000:0.06720000,83.2,3
122,"Grishchuk et al., 2012","DGEBA-Ref[Averaged from four consistent sources (Grishchuk 2011/2012, Xu 2019, Dai 2018; Tg range 172-174C)]",1,CC(C)(c1ccc(OCC2CO2)cc1)c1ccc(OCC2CO2)cc1|Nc1ccc(Cc2ccc(N)cc2)cc1,0.66667000:0.33333000,173.25,2
123,,DGEBA/BOX = 75/25,2,CC(C)(c1ccc(OCC2CO2)cc1)c1ccc(OCC2CO2)cc1|Nc1ccc(Cc2ccc(N)cc2)cc1|CC(C)(c1ccc2c(c1)CN(c1ccccc1)CCO2)c1ccc2c(c1)CN(c1ccccc1)CCO2,0.54902000:0.27451000:0.17647000,164.0,3
124,,DGEBA/BOX = 50/50,4,CC(C)(c1ccc(OCC2CO2)cc1)c1ccc(OCC2CO2)cc1|Nc1ccc(Cc2ccc(N)cc2)cc1|CC(C)(c1ccc2c(c1)CN(c1ccccc1)CCO2)c1ccc2c(c1)CN(c1ccccc1)CCO2,0.40579000:0.20290000:0.39131000,173.0,3
125,,DGEBA/BOX = 25/75,8,CC(C)(c1ccc(OCC2CO2)cc1)c1ccc(OCC2CO2)cc1|Nc1ccc(Cc2ccc(N)cc2)cc1|CC(C)(c1ccc2c(c1)CN(c1ccccc1)CCO2)c1ccc2c(c1)CN(c1ccccc1)CCO2,0.22764000:0.11382000:0.65854000,183.0,3
126,,TGPAP-Ref,10,c1cc(N(CC2CO2)CC2CO2)ccc1OCC1CO1|Nc1ccc(Cc2ccc(N)cc2)cc1,0.57143000:0.42857000,240.0,2
127,,TGPAP/BOX = 50/50,11,c1cc(N(CC2CO2)CC2CO2)ccc1OCC1CO1|Nc1ccc(Cc2ccc(N)cc2)cc1|CC(C)(c1ccc2c(c1)CN(c1ccccc1)CCO2)c1ccc2c(c1)CN(c1ccccc1)CCO2,0.37487000:0.28116000:0.34397000,191.0,3
128,,TGDDM-Ref,13,c1cc(N(CC2CO2)CC2CO2)ccc1Cc1ccc(N(CC2CO2)CC2CO2)cc1|Nc1ccc(Cc2ccc(N)cc2)cc1,0.50000000:0.50000000,253.0,2
129,,TGDDM/BOX = 50/50,14,c1cc(N(CC2CO2)CC2CO2)ccc1Cc1ccc(N(CC2CO2)CC2CO2)cc1|Nc1ccc(Cc2ccc(N)cc2)cc1|CC(C)(c1ccc2c(c1)CN(c1ccccc1)CCO2)c1ccc2c(c1)CN(c1ccccc1)CCO2,0.30109000:0.30109000:0.39782000,206.0,3
130,,BOX-Ref,16,CC(C)(c1ccc2c(c1)CN(c1ccccc1)CCO2)c1ccc2c(c1)CN(c1ccccc1)CCO2,1.00000000,190.0,1
131,"Altuna, Hoppe and Williams, 2016",CS11,1,CC(C)(c1ccc(OCC2CO2)cc1)c1ccc(OCC2CO2)cc1|O=C(O)CC(O)(CC(=O)O)C(=O)O|O=C(O)CCCCCCCCC(=O)O|Cn1ccnc1,0.53955396:0.16261626:0.24392439:0.05390539,72.4,4
132,,S12,2,CC(C)(c1ccc(OCC2CO2)cc1)c1ccc(OCC2CO2)cc1|O=C(O)CCCCCCCCC(=O)O|Cn1ccnc1,0.51684832:0.43145685:0.05169483,45.0,3
133,,S15,3,CC(C)(c1ccc(OCC2CO2)cc1)c1ccc(OCC2CO2)cc1|O=C(O)CCCCCCCCC(=O)O|Cn1ccnc1,0.56650000:0.37680000:0.05670000,65.2,3
134,,S20,4,CC(C)(c1ccc(OCC2CO2)cc1)c1ccc(OCC2CO2)cc1|O=C(O)CCCCCCCCC(=O)O|Cn1ccnc1,0.62500000:0.31250000:0.06250000,73.08,3
135,,G15,5,CC(C)(c1ccc(OCC2CO2)cc1)c1ccc(OCC2CO2)cc1|O=C(O)CCCC(=O)O|Cn1ccnc1,0.56650000:0.37680000:0.05670000,77.3,3
136,"Ma et al., 2017",MDS-EPO,1,C1OC1COC1COC2C(OCC3CO3)COC12|Nc1ccc(SSc2ccc(N)cc2)cc1,0.66667000:0.33333000,62.0,2
137,,MDA-EPO,2,C1OC1COC1COC2C(OCC3CO3)COC12|Nc1ccc(Cc2ccc(N)cc2)cc1,0.66667000:0.33333000,61.7,2
138,"Fan et al., 2014",EP06(0),1,CC(C)(c1ccc(OCCOCC2CO2)cc1)c1ccc(OCCOCC2CO2)cc1|O=C1OC(=O)C2CCCCC12|CN(C)Cc1cc(CN(C)C)c(O)c(CN(C)C)c1,0.33170000:0.66350000:0.00480000,97.49,3
139,,EP06(25),2,CC(C)(c1ccc(OCCOCC2CO2)cc1)c1ccc(OCCOCC2CO2)cc1|CC(C)(c1ccc(OCCOCCOCCOCC2CO2)cc1)c1ccc(OCCOCCOCCOCC2CO2)cc1|O=C1OC(=O)C2CCCCC12|CN(C)Cc1cc(CN(C)C)c(O)c(CN(C)C)c1,0.26850000:0.06320000:0.66350000:0.00480000,84.0,4
140,,EP06(50),3,CC(C)(c1ccc(OCCOCC2CO2)cc1)c1ccc(OCCOCC2CO2)cc1|CC(C)(c1ccc(OCCOCCOCCOCC2CO2)cc1)c1ccc(OCCOCCOCCOCC2CO2)cc1|O=C1OC(=O)C2CCCCC12|CN(C)Cc1cc(CN(C)C)c(O)c(CN(C)C)c1,0.19440000:0.13730000:0.66350000:0.00480000,70.08,4
141,,EP06(75),4,CC(C)(c1ccc(OCCOCC2CO2)cc1)c1ccc(OCCOCC2CO2)cc1|CC(C)(c1ccc(OCCOCCOCCOCC2CO2)cc1)c1ccc(OCCOCCOCCOCC2CO2)cc1|O=C1OC(=O)C2CCCCC12|CN(C)Cc1cc(CN(C)C)c(O)c(CN(C)C)c1,0.10630000:0.22540000:0.66350000:0.00480000,54.28,4
142,,EP06(80),5,CC(C)(c1ccc(OCCOCC2CO2)cc1)c1ccc(OCCOCC2CO2)cc1|CC(C)(c1ccc(OCCOCCOCCOCC2CO2)cc1)c1ccc(OCCOCCOCCOCC2CO2)cc1|O=C1OC(=O)C2CCCCC12|CN(C)Cc1cc(CN(C)C)c(O)c(CN(C)C)c1,0.08670000:0.24500000:0.66350000:0.00480000,48.87,4
143,"Guo et al., 2015a",(1)/DDM,1,Cc1cc(-c2cc(C)c(OCC3CO3)c(C)c2)c(C)cc1OCC1CO1|Nc1ccc(Cc2ccc(N)cc2)cc1,0.66670000:0.33330000,178.0,2
144,,(2)/(1)5:5/DDM,2,Cc1cc(-c2cc(C)c(OCC3CO3)c(C)c2)c(C)cc1OCC1CO1|Cc1cc(OCC2CO2)c(C(C)(C)C)cc1-c1cc(C)c(OCC2CO2)c(C(C)(C)C)c1|Nc1ccc(Cc2ccc(N)cc2)cc1,0.38033380:0.28633286:0.33333333,169.0,3
145,,1)     (2)/DDM,3,Cc1cc(OCC2CO2)c(C(C)(C)C)cc1-c1cc(C)c(OCC2CO2)c(C(C)(C)C)c1|Nc1ccc(Cc2ccc(N)cc2)cc1,0.66670000:0.33330000,160.0,2
146,"Ariraman, Sasikumar and Alagar, 2015",BCC30/DGEBA BCC30/DGEBA,1,N#COc1ccc(CC2CCCC(Cc3ccc(OC#N)cc3)C2)cc1|CC(C)(c1ccc(OCC2CO2)cc1)c1ccc(OCC2CO2)cc1,0.29760000:0.70240000,113.262,2
147,,BCC40/DGEBA,2,N#COc1ccc(CC2CCCC(Cc3ccc(OC#N)cc3)C2)cc1|CC(C)(c1ccc(OCC2CO2)cc1)c1ccc(OCC2CO2)cc1,0.39720000:0.60280000,138.26,2
148,,BCC50/DGEBA,3,N#COc1ccc(CC2CCCC(Cc3ccc(OC#N)cc3)C2)cc1|CC(C)(c1ccc(OCC2CO2)cc1)c1ccc(OCC2CO2)cc1,0.49710000:0.50290000,149.03,2
149,"Grishchuk et al., 2011",EP(DETA/DDM)-Ref,2,CC(C)(c1ccc(OCC2CO2)cc1)c1ccc(OCC2CO2)cc1|NCCNCCN|Nc1ccc(Cc2ccc(N)cc2)cc1,0.69230308:0.15384846:0.15384846,155.0,3
150,,EP(DETA)/BOX 75/25,4,CC(C)(c1ccc(OCC2CO2)cc1)c1ccc(OCC2CO2)cc1|NCCNCCN|CC(C)(c1ccc2c(c1)CN(c1ccccc1)CO2)c1ccc2c(c1)CN(c1ccccc1)CO2,0.58850000:0.23540000:0.17610000,132.0,3
151,,EP(DETA/DDM)/BOX 75/25,5,CC(C)(c1ccc(OCC2CO2)cc1)c1ccc(OCC2CO2)cc1|NCCNCCN|Nc1ccc(Cc2ccc(N)cc2)cc1|CC(C)(c1ccc2c(c1)CN(c1ccccc1)CO2)c1ccc2c(c1)CN(c1ccccc1)CO2,0.56747567:0.12610126:0.12610126:0.18032180,133.0,4
152,,EP(DDM)/BOX 75/25,6,CC(C)(c1ccc(OCC2CO2)cc1)c1ccc(OCC2CO2)cc1|Nc1ccc(Cc2ccc(N)cc2)cc1|CC(C)(c1ccc2c(c1)CN(c1ccccc1)CO2)c1ccc2c(c1)CN(c1ccccc1)CO2,0.58313000:0.29157000:0.12530000,158.0,3
153,"Lin and Chen, 1999,Warning: Reconstructed tan delta, error +-10C",A1,1,O=C=Nc1ccc(Cc2ccc(N=C=O)cc2)cc1|O=C(CCCC(=O)OCCCCOC(=O)CCCC(=O)OCCCCOC(=O)CCCC(=O)OCCCCOC(=O)CCCC(=O)OCCCCO)OCCCCO|CCC(CO)(CO)CO,0.54550000:0.27270000:0.18180000,16.0,3
154,,A2,2,O=C=Nc1ccc(Cc2ccc(N=C=O)cc2)cc1|O=C(CCCC(=O)OCCCCOC(=O)CCCC(=O)OCCCCOC(=O)CCCC(=O)OCCCCOC(=O)CCCC(=O)OCCCCO)OCCCCO|CCC(CO)(CO)CO,0.57140000:0.14290000:0.28570000,64.0,3
155,,A3,3,O=C=Nc1ccc(Cc2ccc(N=C=O)cc2)cc1|O=C(CCCC(=O)OCCCCOC(=O)CCCC(=O)OCCCCOC(=O)CCCC(=O)OCCCCOC(=O)CCCC(=O)OCCCCO)OCCCCO|CCC(CO)(CO)CO,0.58060000:0.09680000:0.32260000,112.0,3
156,,A4,4,O=C=Nc1ccc(Cc2ccc(N=C=O)cc2)cc1|O=C(CCCC(=O)OCCCCOC(=O)CCCC(=O)OCCCCOC(=O)CCCC(=O)OCCCCOC(=O)CCCC(=O)OCCCCO)OCCCCO|CCC(CO)(CO)CO,0.58534147:0.07319268:0.34146585,138.0,3
157,,A5,5,O=C=Nc1ccc(Cc2ccc(N=C=O)cc2)cc1|O=C(CCCC(=O)OCCCCOC(=O)CCCC(=O)OCCCCOC(=O)CCCC(=O)OCCCCOC(=O)CCCC(=O)OCCCCO)OCCCCO|CCC(CO)(CO)CO,0.58825883:0.05880588:0.35293529,149.0,3
158,,A6,6,O=C=Nc1ccc(Cc2ccc(N=C=O)cc2)cc1|O=C(CCCC(=O)OCCCCOC(=O)CCCC(=O)OCCCCOC(=O)CCCC(=O)OCCCCOC(=O)CCCC(=O)OCCCCO)OCCCCO|CCC(CO)(CO)CO,0.59014099:0.04919508:0.36066393,156.0,3
159,,B2,7,O=C=Nc1ccc(Cc2ccc(N=C=O)cc2)cc1|O=C(CCCC(=O)OCCCCOC(=O)CCCC(=O)OCCCCOC(=O)CCCC(=O)OCCCCOC(=O)CCCC(=O)OCCCCOC(=O)CCCC(=O)OCCCCOC(=O)CCCC(=O)OCCCCOC(=O)CCCC(=O)OCCCCOC(=O)CCCC(=O)OCCCCOC(=O)CCCC(=O)OCCCCO)OCCCCO|CCC(CO)(CO)CO,0.57140000:0.14290000:0.28570000,28.0,3
160,,B3,8,O=C=Nc1ccc(Cc2ccc(N=C=O)cc2)cc1|O=C(CCCC(=O)OCCCCOC(=O)CCCC(=O)OCCCCOC(=O)CCCC(=O)OCCCCOC(=O)CCCC(=O)OCCCCOC(=O)CCCC(=O)OCCCCOC(=O)CCCC(=O)OCCCCOC(=O)CCCC(=O)OCCCCOC(=O)CCCC(=O)OCCCCOC(=O)CCCC(=O)OCCCCO)OCCCCO|CCC(CO)(CO)CO,0.58060000:0.09680000:0.32260000,61.0,3
161,,B4,9,O=C=Nc1ccc(Cc2ccc(N=C=O)cc2)cc1|O=C(CCCC(=O)OCCCCOC(=O)CCCC(=O)OCCCCOC(=O)CCCC(=O)OCCCCOC(=O)CCCC(=O)OCCCCOC(=O)CCCC(=O)OCCCCOC(=O)CCCC(=O)OCCCCOC(=O)CCCC(=O)OCCCCOC(=O)CCCC(=O)OCCCCOC(=O)CCCC(=O)OCCCCO)OCCCCO|CCC(CO)(CO)CO,0.58534147:0.07319268:0.34146585,75.0,3
162,,B5,10,O=C=Nc1ccc(Cc2ccc(N=C=O)cc2)cc1|O=C(CCCC(=O)OCCCCOC(=O)CCCC(=O)OCCCCOC(=O)CCCC(=O)OCCCCOC(=O)CCCC(=O)OCCCCOC(=O)CCCC(=O)OCCCCOC(=O)CCCC(=O)OCCCCOC(=O)CCCC(=O)OCCCCOC(=O)CCCC(=O)OCCCCOC(=O)CCCC(=O)OCCCCO)OCCCCO|CCC(CO)(CO)CO,0.58825883:0.05880588:0.35293529,82.0,3
163,,B6,11,O=C=Nc1ccc(Cc2ccc(N=C=O)cc2)cc1|O=C(CCCC(=O)OCCCCOC(=O)CCCC(=O)OCCCCOC(=O)CCCC(=O)OCCCCOC(=O)CCCC(=O)OCCCCOC(=O)CCCC(=O)OCCCCOC(=O)CCCC(=O)OCCCCOC(=O)CCCC(=O)OCCCCOC(=O)CCCC(=O)OCCCCOC(=O)CCCC(=O)OCCCCO)OCCCCO|CCC(CO)(CO)CO,0.59014099:0.04919508:0.36066393,86.0,3
164,,C2,12,O=C=Nc1ccc(Cc2ccc(N=C=O)cc2)cc1|O=C(CCCC(=O)OCCCCOC(=O)CCCC(=O)OCCCCOC(=O)CCCC(=O)OCCCCOC(=O)CCCC(=O)OCCCCOC(=O)CCCC(=O)OCCCCOC(=O)CCCC(=O)OCCCCOC(=O)CCCC(=O)OCCCCOC(=O)CCCC(=O)OCCCCOC(=O)CCCC(=O)OCCCCOC(=O)CCCC(=O)OCCCCOC(=O)CCCC(=O)OCCCCOC(=O)CCCC(=O)OCCCCOC(=O)CCCC(=O)OCCCCO)OCCCCO|CCC(CO)(CO)CO,0.57140000:0.14290000:0.28570000,10.0,3
165,,C3,13,O=C=Nc1ccc(Cc2ccc(N=C=O)cc2)cc1|O=C(CCCC(=O)OCCCCOC(=O)CCCC(=O)OCCCCOC(=O)CCCC(=O)OCCCCOC(=O)CCCC(=O)OCCCCOC(=O)CCCC(=O)OCCCCOC(=O)CCCC(=O)OCCCCOC(=O)CCCC(=O)OCCCCOC(=O)CCCC(=O)OCCCCOC(=O)CCCC(=O)OCCCCOC(=O)CCCC(=O)OCCCCOC(=O)CCCC(=O)OCCCCOC(=O)CCCC(=O)OCCCCOC(=O)CCCC(=O)OCCCCO)OCCCCO|CCC(CO)(CO)CO,0.58060000:0.09680000:0.32260000,33.0,3
166,,C4,14,O=C=Nc1ccc(Cc2ccc(N=C=O)cc2)cc1|O=C(CCCC(=O)OCCCCOC(=O)CCCC(=O)OCCCCOC(=O)CCCC(=O)OCCCCOC(=O)CCCC(=O)OCCCCOC(=O)CCCC(=O)OCCCCOC(=O)CCCC(=O)OCCCCOC(=O)CCCC(=O)OCCCCOC(=O)CCCC(=O)OCCCCOC(=O)CCCC(=O)OCCCCOC(=O)CCCC(=O)OCCCCOC(=O)CCCC(=O)OCCCCOC(=O)CCCC(=O)OCCCCOC(=O)CCCC(=O)OCCCCO)OCCCCO|CCC(CO)(CO)CO,0.58534147:0.07319268:0.34146585,60.0,3
167,,C5,15,O=C=Nc1ccc(Cc2ccc(N=C=O)cc2)cc1|O=C(CCCC(=O)OCCCCOC(=O)CCCC(=O)OCCCCOC(=O)CCCC(=O)OCCCCOC(=O)CCCC(=O)OCCCCOC(=O)CCCC(=O)OCCCCOC(=O)CCCC(=O)OCCCCOC(=O)CCCC(=O)OCCCCOC(=O)CCCC(=O)OCCCCOC(=O)CCCC(=O)OCCCCOC(=O)CCCC(=O)OCCCCOC(=O)CCCC(=O)OCCCCOC(=O)CCCC(=O)OCCCCOC(=O)CCCC(=O)OCCCCO)OCCCCO|CCC(CO)(CO)CO,0.58825883:0.05880588:0.35293529,72.0,3
168,,C6,16,O=C=Nc1ccc(Cc2ccc(N=C=O)cc2)cc1|O=C(CCCC(=O)OCCCCOC(=O)CCCC(=O)OCCCCOC(=O)CCCC(=O)OCCCCOC(=O)CCCC(=O)OCCCCOC(=O)CCCC(=O)OCCCCOC(=O)CCCC(=O)OCCCCOC(=O)CCCC(=O)OCCCCOC(=O)CCCC(=O)OCCCCOC(=O)CCCC(=O)OCCCCOC(=O)CCCC(=O)OCCCCOC(=O)CCCC(=O)OCCCCOC(=O)CCCC(=O)OCCCCOC(=O)CCCC(=O)OCCCCO)OCCCCO|CCC(CO)(CO)CO,0.59014099:0.04919508:0.36066393,76.0,3
169,"Nair et al., 2010",tBA/PEGDMA,1,C=CC(=O)OC(C)(C)C|C=C(C)C(=O)OCCOCCOCCOCCOCCOCCOCCOCCOCCOCCOCCOCCOCCOC(=O)C(=C)C|C=C(C)C(=O)OCCOCCOC(=O)C(=C)C|COC(OC)(C(=O)c1ccccc1)c1ccccc1|O=NN([O-])c1ccccc1.O=NN([O-])c1ccccc1.O=NN([O-])c1ccccc1.[Al+3],0.83728474:0.14915056:0.00451997:0.00854509:0.00049964,35.0,5
170,,TMPTMP/TATATO,2,CC(COC(=O)CCS)(COC(=O)CCS)COC(=O)CCS|C=CCn1c(=O)n(CC=C)c(=O)n(CC=C)c1=O|COC(OC)(C(=O)c1ccccc1)c1ccccc1|O=NN([O-])c1ccccc1.O=NN([O-])c1ccccc1.O=NN([O-])c1ccccc1.[Al+3],0.49354076:0.49354076:0.01220485:0.00071363,36.0,4
171,,TMPTMP/IPDU6AE,3,CC(COC(=O)CCS)(COC(=O)CCS)COC(=O)CCS|C=CCOCC(COCC=C)(COCC=C)COC(=O)NCC1(C)CC(NC(=O)OCC(COCC=C)(COCC=C)COCC=C)CC(C)(C)C1|COC(OC)(C(=O)c1ccccc1)c1ccccc1|O=NN([O-])c1ccccc1.O=NN([O-])c1ccccc1.O=NN([O-])c1ccccc1.[Al+3],0.65314346:0.32657173:0.01916425:0.00112056,34.0,4
172,,IPDUT/IPDU6AE,4,C=C(CCS)OCC(COC(=O)CCS)(COC(=O)CCS)COC(=O)CCSC(=O)NCC1(C)CC(NC(=O)SCCC(=O)OCC(COC(=O)CCS)(COC(=O)CCS)COC(=O)CCS)CC(C)(C)C1|C=CCOCC(COCC=C)(COCC=C)COC(=O)NCC1(C)CC(NC(=O)OCC(COCC=C)(COCC=C)COCC=C)CC(C)(C)C1|COC(OC)(C(=O)c1ccccc1)c1ccccc1|O=NN([O-])c1ccccc1.O=NN([O-])c1ccccc1.O=NN([O-])c1ccccc1.[Al+3],0.48081229:0.48081229:0.03625551:0.00211991,35.0,4
173,,IPDUT/APE,5,C=C(CCS)OCC(COC(=O)CCS)(COC(=O)CCS)COC(=O)CCSC(=O)NCC1(C)CC(NC(=O)SCCC(=O)OCC(COC(=O)CCS)(COC(=O)CCS)COC(=O)CCS)CC(C)(C)C1|C=CCOCC(CO)(COCC=C)COCC=C|COC(OC)(C(=O)c1ccccc1)c1ccccc1|O=NN([O-])c1ccccc1.O=NN([O-])c1ccccc1.O=NN([O-])c1ccccc1.[Al+3],0.32566568:0.65133136:0.02173225:0.00127071,33.0,4
174,"Barszczewska-Rybarek et al., 2017",PMMA/0%TEGDMA,1,C=C(C)C(=O)OC|O=C(OOC(=O)c1ccccc1)c1ccccc1,0.99584000:0.00416000,126.1,2
175,,PMMA/1%TEGDMA,2,C=C(C)C(=O)OC|C=C(C)C(=O)OCCOCCOCCOC(=O)C(=C)C|O=C(OOC(=O)c1ccccc1)c1ccccc1,0.98581000:0.00996000:0.00423000,126.3,3
176,,PMMA/2%TEGDMA,3,C=C(C)C(=O)OC|C=C(C)C(=O)OCCOCCOCCOC(=O)C(=C)C|O=C(OOC(=O)c1ccccc1)c1ccccc1,0.97577976:0.01991020:0.00431004,128.6,3
177,,PMMA/5%TEGDMA,4,C=C(C)C(=O)OC|C=C(C)C(=O)OCCOCCOCCOC(=O)C(=C)C|O=C(OOC(=O)c1ccccc1)c1ccccc1,0.94568946:0.04977050:0.00454005,131.7,3
178,,PMMA/10%TEGDMA,5,C=C(C)C(=O)OC|C=C(C)C(=O)OCCOCCOCCOC(=O)C(=C)C|O=C(OOC(=O)c1ccccc1)c1ccccc1,0.89556104:0.09950900:0.00492995,135.8,3
179,,PMMA/20%TEGDMA,6,C=C(C)C(=O)OC|C=C(C)C(=O)OCCOCCOCCOC(=O)C(=C)C|O=C(OOC(=O)c1ccccc1)c1ccccc1,0.79544000:0.19886000:0.00570000,144.5,3
180,"Hearon et al., 2015","TMPAE,2-MPD,TMHDI,3TI",3,CC(C)(CCC(C)(C)N=C=O)CN=C=O|C=CCOCC(CC)(CO)CO|CC(CO)CO|C=CCCO|O=c1n(CCS)c(=O)n(CCS)c(=O)n1CCS|COC(OC)(C(=O)c1ccccc1)c1ccccc1,0.48592000:0.04764000:0.42875000:0.00238000:0.01667000:0.01864000,51.8,6
181,,"TMPAE,2,2-DMPD,TMHDI,3TI",4,CC(C)(CCC(C)(C)N=C=O)CN=C=O|C=CCOCC(CC)(CO)CO|CC(C)(CO)CO|C=CCCO|O=c1n(CCS)c(=O)n(CCS)c(=O)n1CCS|COC(OC)(C(=O)c1ccccc1)c1ccccc1,0.48557000:0.04760000:0.42844000:0.00238000:0.01666000:0.01935000,59.7,6
182,,"TMPAE,CHDM,TMHDI,3TI",5,CC(C)(CCC(C)(C)N=C=O)CN=C=O|C=CCOCC(CC)(CO)CO|OCC1CCC(CO)CC1|C=CCCO|O=c1n(CCS)c(=O)n(CCS)c(=O)n1CCS|COC(OC)(C(=O)c1ccccc1)c1ccccc1,0.48455515:0.04750952:0.42754572:0.00237998:0.01662983:0.02137979,68.3,6
183,,"TMPAE,DCHMDI,HDI,PETMP",6,O=C=NC1CCC(CC2CCC(N=C=O)CC2)CC1|O=C=NCCCCCCN=C=O|C=CCOCC(CC)(CO)CO|C=CCCO|O=C(CCS)OCC(COC(=O)CCS)(COC(=O)CCS)COC(=O)CCS|COC(OC)(C(=O)c1ccccc1)c1ccccc1,0.00000000:0.43724000:0.42866000:0.00214000:0.10770000:0.02426000,56.51,6
184,,"TMPAE,DCHMDI,HDI,PETMP",7,O=C=NC1CCC(CC2CCC(N=C=O)CC2)CC1|O=C=NCCCCCCN=C=O|C=CCOCC(CC)(CO)CO|C=CCCO|O=C(CCS)OCC(COC(=O)CCS)(COC(=O)CCS)COC(=O)CCS|COC(OC)(C(=O)c1ccccc1)c1ccccc1,0.04285000:0.39418000:0.42845000:0.00214000:0.10765000:0.02473000,68.84,6
185,"Xu, Shi and Pang, 2006",HYPU0-1,1,CCO[Si](CCCN(CCC(=O)OCCO)CCC(=O)OCCO)(OCC)OCC|CC1(C)CC(N=C=O)CC(C)(N=C=O)C1,0.50000000:0.50000000,57.0,2
186,,HYPU1-4,2,COCCOCCOCCOCCOCCOCCOCCOCCO|CCO[Si](CCCN(CCC(=O)OCCO)CCC(=O)OCCO)(OCC)OCC|CC1(C)CC(N=C=O)CC(C)(N=C=O)C1,0.10000000:0.40000000:0.50000000,50.5,3
187,,HYPU1-2,3,COCCOCCOCCOCCOCCOCCOCCOCCO|CCO[Si](CCCN(CCC(=O)OCCO)CCC(=O)OCCO)(OCC)OCC|CC1(C)CC(N=C=O)CC(C)(N=C=O)C1,0.16670000:0.33330000:0.50000000,47.5,3
188,,HYPU1-1,4,COCCOCCOCCOCCOCCOCCOCCOCCO|CCO[Si](CCCN(CCC(=O)OCCO)CCC(=O)OCCO)(OCC)OCC|CC1(C)CC(N=C=O)CC(C)(N=C=O)C1,0.25000000:0.25000000:0.50000000,35.9,3
189,"Yakacki et al., 2007",PEGDMA875:Tba,1,C=C(C)C(=O)OCCOCCOCCOCCOCCOCCOCCOCCOCCOCCOCCOCCOCCOCCOCCOCCOC(=O)C(=C)C|C=CC(=O)OC(C)(C)C|COC(OC)(C(=O)c1ccccc1)c1ccccc1,0.01632000:0.98310000:0.00058000,52.2,3
190,,PEGDMA875:tBA,2,C=C(C)C(=O)OCCOCCOCCOCCOCCOCCOCCOCCOCCOCCOCCOCCOCCOCCOCCOCCOC(=O)C(=C)C|C=CC(=O)OC(C)(C)C|COC(OC)(C(=O)c1ccccc1)c1ccccc1,0.03598000:0.96342000:0.00060000,51.4,3
191,,"PEGDMA875:tBA【Qi et al., 2008，tBA : PEGDMA875 : DMPA，Tg = 49.0】49.9+49.0/2",3,C=C(C)C(=O)OCCOCCOCCOCCOCCOCCOCCOCCOCCOCCOCCOCCOCCOCCOCCOCCOC(=O)C(=C)C|C=CC(=O)OC(C)(C)C|COC(OC)(C(=O)c1ccccc1)c1ccccc1,0.09054000:0.90871000:0.00075000,49.45,3
192,,PEGDMA550:tBA,4,C=C(C)C(=O)OCCOCCOCCOCCOCCOCCOCCOCCOCCOC(=O)C(=C)C|C=CC(=O)OC(C)(C)C|COC(OC)(C(=O)c1ccccc1)c1ccccc1,0.02532000:0.97415000:0.00053000,54.8,3
193,,PEGDMA550:tBA,5,C=C(C)C(=O)OCCOCCOCCOCCOCCOCCOCCOCCOCCOC(=O)C(=C)C|C=CC(=O)OC(C)(C)C|COC(OC)(C(=O)c1ccccc1)c1ccccc1,0.05523000:0.94419000:0.00058000,55.4,3
194,,PEGDMA550:tBA,6,C=C(C)C(=O)OCCOCCOCCOCCOCCOCCOCCOCCOCCOC(=O)C(=C)C|C=CC(=O)OC(C)(C)C|COC(OC)(C(=O)c1ccccc1)c1ccccc1,0.13497000:0.86433000:0.00070000,53.5,3
195,"Jo et al., 2019",ESMP-0-19,1,CC(C)(c1ccc(OCC2CO2)cc1)c1ccc(OCC2CO2)cc1|Nc1ccc(Cc2ccc(N)cc2)cc1,0.73620000:0.26380000,125.9,2
196,,ESMP-0-21,2,CC(C)(c1ccc(OCC2CO2)cc1)c1ccc(OCC2CO2)cc1|Nc1ccc(Cc2ccc(N)cc2)cc1,0.71630000:0.28370000,140.0,2
197,,ESMP-10-21,3,CC(C)(c1ccc(OCC2CO2)cc1)c1ccc(OCC2CO2)cc1|CC(C)(c1ccc(OCCOCCOCCOCC2CO2)cc1)c1ccc(OCCOCCOCCOCC2CO2)cc1|Nc1ccc(Cc2ccc(N)cc2)cc1,0.66286629:0.04540454:0.29172917,135.8,3
198,,ESMP-20-21,4,CC(C)(c1ccc(OCC2CO2)cc1)c1ccc(OCC2CO2)cc1|CC(C)(c1ccc(OCCOCCOCCOCC2CO2)cc1)c1ccc(OCCOCCOCCOCC2CO2)cc1|Nc1ccc(Cc2ccc(N)cc2)cc1,0.60630000:0.09350000:0.30020000,126.8,3
199,,ESMP-30-21,5,CC(C)(c1ccc(OCC2CO2)cc1)c1ccc(OCC2CO2)cc1|CC(C)(c1ccc(OCCOCCOCCOCC2CO2)cc1)c1ccc(OCCOCCOCCOCC2CO2)cc1|Nc1ccc(Cc2ccc(N)cc2)cc1,0.54630000:0.14450000:0.30920000,121.2,3
200,"Hassan et al., 2016",33 Bis A,1,CC(C)(c1ccc(OCC2CO2)cc1)c1ccc(OCC2CO2)cc1|Nc1cccc(S(=O)(=O)c2cccc(N)c2)c1,0.66667000:0.33333000,187.6,2
201,"Hearon et al., 2015","TMPAE,DEG,TMHDI,3TI",1,CC(C)(CCC(C)(C)N=C=O)CN=C=O|C=CCOCC(CC)(CO)CO|OCCOCCO|C=CCCO|O=c1n(CCS)c(=O)n(CCS)c(=O)n1CCS|COC(OC)(C(=O)c1ccccc1)c1ccccc1,0.48551514:0.04759952:0.42839572:0.00237998:0.01665983:0.01944981,39.0,6
202,,"TMPAE,1,4-BD,TMHDI,3TI",2,CC(C)(CCC(C)(C)N=C=O)CN=C=O|C=CCOCC(CC)(CO)CO|OCCCCO|C=CCCO|O=c1n(CCS)c(=O)n(CCS)c(=O)n1CCS|COC(OC)(C(=O)c1ccccc1)c1ccccc1,0.48592000:0.04764000:0.42875000:0.00238000:0.01667000:0.01864000,44.0,6
203,,"TMPAE,DCHMDI,HDI,PETMP",8,O=C=NC1CCC(CC2CCC(N=C=O)CC2)CC1|O=C=NCCCCCCN=C=O|C=CCOCC(CC)(CO)CO|C=CCCO|O=C(CCS)OCC(COC(=O)CCS)(COC(=O)CCS)COC(=O)CCS|COC(OC)(C(=O)c1ccccc1)c1ccccc1,0.21381000:0.22236000:0.42762000:0.00214000:0.10744000:0.02663000,80.48,6
